Repository: gaofei9275-dotcom/PE-EE

# 半导体 EE / PE 岗速成课（约 30 小时）

面向**零半导体行业背景、正在秋招投 EE（设备工程师）/ PE（制程工程师）**的同学。

目标不是让你变成专家，而是让你在 **2~3 周、约 30 小时**内达到：

- 听得懂面试官在说什么（不再被缩写轰炸：OEE、ESC、FDC、Overlay、Cpk、ARDE…）
- 能讲清一条完整的逻辑链：**做什么 → 怎么做 → 关键参数 → 出问题是哪些原因 → 怎么排查**
- 面试时能给出**结构化的技术回答**，而不是背书
- 知道进厂后前三个月会面对什么，减少预期落差

---

## 一、怎么用这套教材

1. **严格按顺序学**。前 3 章是"骨架"，跳过后面会一直卡。
2. 每章流程：**读关键词 → 看插图 → 读正文 → 做章末自测**。自测能默答 80% 再进下一章。
3. 名词记不住随时查 `附录A-术语速查表.md`，这张表建议打印。
4. 面试前 3 天集中刷 `10-面试冲刺.md` 和 `附录B-自测题库.md`。
5. **不要死记硬背参数**。面试官考的是"你知不知道这个量受什么影响、往哪个方向变"，不是数值本身。

---

## 二、学时分配与路线图
| # | 章节 | 建议学时 | EE 必学 | PE 必学 | 核心产出 |
|---|------|---------|:---:|:---:|------|
| 00 | [行业与岗位认知](00-行业与岗位认知.md) | 1.5h | ★★★ | ★★★ | 讲清产业链、EE/PE/PIE 分工、轮班与现实 |
| 01 | [半导体物理与器件基础](01-半导体物理与器件基础.md) | 3h | ★★ | ★★★ | 能解释掺杂、PN 结、MOSFET、Vt、短沟道效应 |
| 02 | [晶圆制造全流程](02-晶圆制造全流程.md) | 3h | ★★★ | ★★★ | 从硅料到成品芯片的完整路径脱口而出 |
| 03 | [光刻与刻蚀](03-光刻与刻蚀.md) | 3h | ★★★ | ★★★ | CD/Overlay/选择比/各向异性/RF |
| 04 | [薄膜·掺杂·热处理](04-薄膜掺杂与热处理.md) | 3h | ★★★ | ★★★ | CVD/PVD/ALD 取舍、注入+退火、Rs/Xj |
| 05 | [CMP·清洗·量测](05-CMP清洗与量测.md) | 2h | ★★ | ★★★ | Preston 方程、双大马士革、量测手段选型 |
| 06 | [真空与设备硬件](06-真空与设备硬件.md) | 3.5h | ★★★ | ★★ | 泵组、ESC、RF、MFC、机台子系统 |
| 07 | [无尘室与生产运作](07-无尘室与生产运作.md) | 1.5h | ★★ | ★★ | 洁净度、MES/Lot/Recipe、Throughput |
| 08 | [设备工程方法论 EE](08-设备工程方法论.md) | 3h | ★★★ | ★ | MTBF/MTTR/OEE、PM、FDC、8D、安全 |
| 09 | [工艺工程方法论 PE](09-工艺工程方法论.md) | 3.5h | ★ | ★★★ | SPC/Cpk、DOE、良率、异常处理 |
| 10 | [面试冲刺](10-面试冲刺.md) | 2.5h | ★★★ | ★★★ | 高频题答案框架、自我介绍、反问清单 |
| A | [术语速查表](附录A-术语速查表.md) | 随时 | ★★★ | ★★★ | 中英对照 + 一句话解释 |
| B | [自测题库](附录B-自测题库.md) | 0.5h | ★★★ | ★★★ | 60+ 题，含参考答案 |

**合计 ≈ 29.5 小时**（不含附录刷题时间）。

> 时间不够？最低配置：`00 → 01 → 02 → 03 → 06/08（EE）或 09（PE）→ 10`，约 18 小时，可覆盖 80% 的面试考点。

---

## 三、EE 与 PE 到底差在哪（一句话版）

| | EE 设备工程师 | PE 制程工程师 |
|---|---|---|
| **主人** | 机台（硬件） | 工艺（配方 Recipe） |
| **核心问题** | 机台为什么坏了 / 怎么不让它坏 | 做出来的东西为什么不合格 / 怎么调好 |
| **日常** | 报警处理、PM 保养、换 Parts、验机 | 看 SPC、跑 DOE、处理异常、写 8D |
| **关键指标** | MTBF / MTTR / OEE / Uptime | Cpk / Yield / CD 均匀性 / 缺陷数 |
| **更适合的性格** | 动手能力强、喜欢拆机器、抗突发 | 数据敏感、逻辑严谨、耐得住磨参数 |
| **典型对口专业** | 机械、电气、自动化、机电 | 微电子、材料、物理、化学、化工 |

**判断口诀**：换一台同型号机台跑同一个 Recipe——结果跟着走是机台问题（EE），结果一样差是工艺问题（PE）。
---

## 四、必背的 20 个缩写（附录A 有完整版）

`EE / PE / PIE / MFG / YE / TD` · `FEOL / BEOL` · `CVD / PVD / ALD / Epi` · `CMP` · `CD / CDU / Overlay / LER` · `SPC / Cpk / DOE / FMEA / 8D` · `MTBF / MTTR / OEE` · `FDC / APC / R2R` · `MES / Lot / Recipe / FOUP` · `ESC / MFC / RF / PM`

---

## 五、插图清单

全部插图在 `images/` 目录，均为矢量 SVG，可直接用于笔记、PPT 或打印。

| 图 | 内容 |
|---|---|
| `01-industry-chain.svg` | 产业链与三类商业模式 |
| `02-role-map.svg` | Fab 岗位地图与 EE/PE 分工 |
| `03-pn-junction.svg` | 能带、掺杂、PN 结与三条关键曲线 |
| `04-mosfet.svg` | MOSFET 结构与截止/导通、电性参数 |
| `05-device-evolution.svg` | Planar → FinFET → GAA |
| `06-cmos-flow.svg` | 八大模块 + FEOL/BEOL + 核心循环 |
| `07-litho-flow.svg` | 光刻八步与瑞利判据 |
| `08-etch.svg` | 湿法/干法对比、三种机理、六个 KPI |
| `09-plasma-source.svg` | CCP vs ICP、RF 三件套 |
| `10-deposition.svg` | PVD/CVD/ALD/Epi 台阶覆盖对比 |
| `11-implant-anneal.svg` | 注入机、高斯剖面、退火修复 |
| `12-cmp-damascene.svg` | CMP 原理、Preston 方程、双大马士革 |
| `13-vacuum-system.svg` | 真空区间、泵组串联、三种真空计 |
| `14-tool-architecture.svg` | 机台 10 大子系统剖面 |
| `15-oee-mtbf.svg` | MTBF/MTTR/OEE 与提升杠杆 |
| `16-troubleshooting.svg` | 排查九步、5Why、5M1E |
| `17-spc-cpk.svg` | 控制图、判异规则、Cpk |
| `18-doe.svg` | OFAT vs DOE、2² 设计、七步法 |
| `19-yield-defect.svg` | 良率模型、Bin Map、缺陷指纹 |
| `20-cleanroom.svg` | 层流、洁净等级、污染源 |
| `21-metrology.svg` | 六大量测 + 失效分析手段 |
| `22-roadmap.svg` | 30 小时学习路线 |

---

## 六、免责说明

本教材为**面试速成向整理**，内容基于公开资料与行业通识编写。具体工艺参数（温度、压力、气体配比等）因厂商、节点、机台型号差异极大，**切勿把本教材中的数值当作实际工艺规范**。进厂后一切以公司 SOP、Recipe 与机台 Spec 为准。

File: 05-薄膜掺杂与热处理.md
# 5 · 薄膜 · 掺杂 · 热处理（3h）

> **学完你能做到**：说出 CVD/PVD/ALD 的取舍逻辑；解释台阶覆盖率为什么是关键；讲清离子注入 + 退火的完整逻辑；回答"Rs 偏高怎么查""薄膜厚度不均匀怎么查"。

**关键词**：CVD / PECVD / LPCVD / APCVD / ALD / PVD / 溅射 / Epi 外延 / 台阶覆盖 / 保形性 / GPC / 离子注入 / Dose / Energy / Rp / 沟道效应 / 退火 / RTA / Rs / Xj / 激活率 / 氧化 / RCA 清洗

---
> 🧑‍🏫 **人话速读**（看正文之前，先读这段）
>
> 这章讲三件事：**怎么在硅片表面"长"出一层膜（沉积）、怎么把杂质"打"进去改变导电性（注入）、打完怎么修复损伤（退火）。**
> 必考的是三大沉积门派的取舍：**ALD 最均匀最慢、PVD 最快但覆盖差、CVD 居中**。判断标准就看"台阶覆盖"——沟槽的侧壁和底部能不能也长上膜。

**本章黑话翻译表**（听到这些词别慌）

| 黑话 | 大白话 |
|---|---|
| CVD | 靠气体化学反应"长"出膜 |
| PVD / 溅射 | 用离子把靶材"打"出来，溅到晶圆上 |
| ALD | 一层一层原子级地长，最均匀、最慢 |
| 台阶覆盖率 | 沟槽侧壁/底部的膜厚 ÷ 表面膜厚，越高越好 |
| Dose 剂量 | 注入多少杂质 |
| Energy 能量 | 打进去多深 |
| Rs 方块电阻 | 衡量掺杂层导电能力的指标，PE 天天量 |
| Xj 结深 | 杂质掺进去了多深 |
| 退火 / RTA | 快速加热，修复晶格损伤并"激活"杂质 |
| 沟道效应 | 离子顺着晶格缝隙"钻"得太深，要规避 |

---

## 5.1 薄膜沉积三大门派

![沉积对比](images/10-deposition.svg)

### 一张表看懂

| 类型 | 原理 | 台阶覆盖 | 速率 | 温度 | 典型用途 |
|---|---|---|---|---|---|
| **PVD** | Ar⁺ 轰击靶材，原子直线飞到晶圆 | **差**（各向异性） | 快 | 低 | Al/Cu/TiN 阻挡层、籽晶层、硬掩模 |
| **CVD** | 气态前驱体在表面化学反应成固态膜 | 中等 | 中~快 | 中~高 | SiO₂、SiN、多晶硅 |
| **PECVD** | CVD + 等离子体（降低反应温度） | 中等 | 快 | **低（<400℃）** | 介质层、钝化层 |
| **ALD** | 两种前驱体交替、自限制表面反应 | **极好（保形）** | 很慢 | 低~中 | High-k、GAA 纳米片间隙、深孔 |
| **Epi 外延** | 在单晶表面延续晶格继续长 | 单晶延续 | 慢 | **高（>600℃）** | 源漏 SiGe、沟道、Si 外延层 |

**台阶覆盖率（Step Coverage）为什么是分水岭？**
先进结构（深孔、高深宽比沟槽、GAA 纳米片间隙）里，PVD 会在开口处"夹断"形成空洞（Void / Keyhole），而 ALD 能均匀铺满每一个角落。所以越先进的节点越依赖 ALD。

### CVD 的几个亚种

| 类型 | 全称 | 压力 | 特点 |
|---|---|---|---|
| **APCVD** | 常压 CVD | 常压 | 简单、快，但均匀性和颗粒差 |
| **LPCVD** | 低压 CVD | 低压 | 均匀性好、保形好，温度高 |
| **PECVD** | 等离子增强 CVD | 低压 | **温度低**，可做在金属层之上 |

### ALD 的循环（背下来）

```
① 通入前驱体 A → 表面饱和吸附
② 惰性气体吹扫 Purge → 带走多余 A 与副产物
③ 通入前驱体 B → 与 A 反应生成一个单层
④ 吹扫 Purge
→ 一个循环长 ~1 Å（GPC, Growth Per Cycle）
→ 膜厚 = 循环数 × GPC
```

**关键**：自限制（Self-limiting）——表面饱和后就不再长，所以厚度极均匀、保形性接近 100%，代价是慢。

---

## 5.2 薄膜的三问（PE 的日常工作）

1. **厚度准不准？** → 椭偏仪/XRF 量测，调沉积时间或循环数
2. **均匀性好不好？** → 片内/片间/批次间；调气流分布、温度分区、压力、靶材寿命
3. **有没有缺陷？** → 颗粒、空洞（Void）、缝隙（Seam）、应力（Stress）、 crack

| 常见薄膜不良 | 典型原因 |
|---|---|
| 颗粒 Particle | 腔壁沉积物脱落、靶材异常、气体纯度、前道残留 |
| 空洞 Void / 缝隙 Seam | 台阶覆盖差，开口提前夹断 |
| 应力过大导致翘曲 | 温度、沉积速率、膜层结构不匹配 |
| 膜厚漂移 | 靶材消耗、腔壁条件变化（Chamber Seasoning）、MFC 漂移 |
| 折射率 n 变化 | 成分/密度变化，致密化程度不同 |

> **Chamber Seasoning（腔体"调味"）**：刚做完 PM 清洁的腔体，内壁条件与"跑了很久"的腔体不同，前几片结果会飘，需要用 Dummy Wafer 跑几片让腔壁"稳定"下来。这是 EE 和 PE 交接时的经典坑。

---

## 5.3 掺杂：离子注入

![注入与退火](images/11-implant-anneal.svg)

### 注入机五大段

`离子源 Source` → `分析磁铁（选离子种类）` → `加速管（定能量）` → `扫描/束流整形` → `End Station 靶室（晶圆盘高速旋转+倾斜）`

### 两个核心参数

| 参数 | 决定什么 | 单位 |
|---|---|---|
| **Dose 剂量** | 掺进去多少（浓度） | ions/cm² |
| **Energy 能量** | 掺多深（射程 Rp） | keV |

**注入剖面是近似高斯分布**：
- 峰值位置 = **Rp 投影射程**（能量 ↑ → Rp ↑，越深）
- 展宽 = **ΔRp**（能量越高越散）
- 曲线下面积 = **Dose**

### 沟道效应 Channeling（必考）

硅晶体有规则的原子排列通道，如果离子**正好沿晶向**射入，会像打保龄球一样一路滑进去，射程远超预期 → 结深失控。

**两种解法**：
1. 晶圆**倾斜 7°**（现在主流做法，代价是阴影效应）
2. **预非晶化 PAI**：先注入 Si/Ge 把表层打成非晶，破坏通道

### 注入的副作用

- **晶格损伤**：离子把原子撞离原位 → 形成缺陷、甚至非晶化
- **杂质未激活**：大部分杂质停在**间隙位**，不提供载流子

---

## 5.4 退火：修好晶格并激活杂质

| 方式 | 温度/时间 | 扩散程度 | 用途 |
|---|---|---|---|
| **炉管 Furnace** | 600~900℃，数十分钟 | 大 | 非关键层、氧化 |
| **RTA 快速热退火** | 1000℃+，秒级（卤素灯加热） | 小 | **先进节点主流** |
| **激光/闪光退火** | 毫秒~微秒级 | 几乎为零 | 超浅结 |

**核心矛盾**：温度越高时间越长 → 修复越彻底、激活率越高；但**杂质扩散也越多 → 结深 Xj 变大**，浅结就做不出来。先进节点必须"高温短时"。

### 注入 PE 的 KPI（背）

- **Rs 方块电阻**：Rs = ρ / t，四探针量测。Rs 偏高 → 剂量不足？激活率不够？结深太浅？
- **Xj 结深**：SIMS 或扩展电阻剖面（SRP）
- **剂量均匀性**：片内/片间
- **Profile 轮廓**：是否出现沟道拖尾

---

## 5.5 热氧化与扩散（了解）

- **干氧氧化**（Si + O₂ → SiO₂）：膜质最好，慢
- **湿氧氧化**（Si + H₂O → SiO₂）：快，膜质略差
- **Deal-Grove 模型**：氧化速率受"氧化剂扩散过已生成氧化层"控制 → 越厚越慢，呈抛物线
- **扩散**：高温下杂质沿浓度梯度迁移。现代工艺基本被离子注入取代，只在少数场景（如驱入 Drive-in）使用

---

## 5.6 清洗（贯穿全程）

| 方法 | 配方 | 去什么 |
|---|---|---|
| **SC-1 / APM** | NH₄OH / H₂O₂ / H₂O | 颗粒、有机物 |
| **SC-2 / HPM** | HCl / H₂O₂ / H₂O | 金属离子 |
| **DHF 稀 HF** | HF / H₂O | 去除自然氧化层（Native Oxide） |
| **SPM / 食人鱼** | H₂SO₄ / H₂O₂ | 光刻胶、重有机物 |
| **DIW 冲洗 + 干燥** | 超纯水 | Marangoni 干燥 / IPA 干燥，防水印 |

**清洗是 Fab 里次数最多的工序**——几乎每道主要工序前后都要洗。

---

## 5.7 面试高频情景题

**Q：Rs（方块电阻）偏高，你怎么排查？**

> 1. 确认量测：四探针是否校准、探针压力、量测位置图（Site Map）是否一致
> 2. 看趋势：突变还是渐变？哪个机台？哪个 Recipe？
> 3. 拆变量：Rs 由**剂量、激活率、结深、膜厚**共同决定
>    - 剂量不足 → 查注入机束流、剂量计、扫描均匀性
>    - 激活率不够 → 查退火温度/时间、RTA 灯管功率衰减、温度校准
>    - 结深变化 → 查注入能量、预非晶化
>    - 膜厚变化 → 查前道沉积
> 4. 对照实验：换机台、换退火炉管
> 5. 交叉验证：SIMS 看掺杂轮廓，TEM 看损伤与非晶层厚度

**Q：CVD 薄膜厚度片内不均匀，可能原因？**

> 气流分布（Shower Head 堵塞/变形）、温度分区异常（Heater 分区故障、He 背冷不均）、压力与间距（Spacing）、前驱体饱和蒸气压不稳（源瓶温度）、腔壁沉积改变流场、载气流量波动（MFC 漂移）、基座（Susceptor）变形或结垢

---

## 5.8 章末自测

1. PVD、CVD、ALD 在台阶覆盖上的排序？为什么？
2. ALD 一个循环包含哪四步？为什么能"保形"？
3. PECVD 相比普通 CVD 最大的优势是什么？
4. 外延 Epi 和普通沉积的本质区别是什么？
5. 离子注入的 Dose 和 Energy 分别决定什么？
6. 什么是沟道效应？怎么抑制？
7. 为什么注入后必须退火？退火带来的副作用是什么？
8. RTA 相比炉管退火的优势是什么？
9. Rs 偏高可能有哪些原因？
10. SC-1、SC-2、DHF 分别去什么？
11. Deal-Grove 模型的物理图像是什么？
12. 什么叫 Chamber Seasoning？PM 后为什么要用 Dummy Wafer？

---

## 5.9 延伸（可选，20 分钟）

- 查"高深宽比填充"的几种工艺（HDP-CVD、FCVD、ALD），理解为什么深孔填充这么难
